Repository: lhzlhz380809337-cpu/separator-atlas

# Separator Atlas · 隔膜研析

**BUILT & CURATED BY 刘鸿志**<br>
QUALITY · CONTINUOUS IMPROVEMENT · 2026

这是一个保存在本机、可更换模型的隔膜质量分析工作台。第一版覆盖湿法 PE 基膜、陶瓷与聚合物涂覆，以及电芯加工、传输和失效的条件关系。它把通用知识、图谱、诊断步骤和评测题保存在可直接阅读的 Markdown / JSON 文件中。

## 打开使用

日常使用可双击根目录的 **隔膜研析.exe**，程序会隐藏启动本地知识服务，并以无地址栏的独立桌面窗口打开。关闭主窗口后可从 Windows 任务栏托盘再次打开；右键托盘图标选择“退出桌面版”即可结束。也可以双击 **启动桌面版.cmd** 进入同一桌面版本。

浏览器入口为 [start-workbench.ps1](start-workbench.ps1)，运行后打开 `http://127.0.0.1:8765/#home`。保留启动窗口；关闭窗口或按 Ctrl+C 会停止服务。桌面版与浏览器版共用同一套知识、图谱和本地服务，不会生成两份知识库；跨浏览器继续对话时可使用页面中的“保存进度”和“载入进度”。启动失败时窗口会保留提示。此电脑优先使用已具备的 Python，迁移到其他电脑需要 Python 3.10 或更新版本，无需安装第三方库。

完整环境要求、安装检查、端口调整和可选开发依赖见 [环境与依赖](docs/环境与依赖.md)。仓库提供标准的 `requirements.txt`；运行程序不依赖第三方 Python 包。`requirements-dev.txt` 仅用于重新生成桌面图标。

如果默认端口被占用，可在本目录运行 `python app/server.py --port 8766 --open`。网址随端口变化。程序只监听本机，未发布到互联网，也不作为多人共享服务器使用。

1. **星图对话**：首页同时展示知识球和问题对话。首轮先给出限长的整体分析路线，再一问一答推进排查；随时可整理结论，并选择继续深入分析。
2. **知识图谱**：进入即显示基膜、涂覆、电芯的全流程分区总图。点击节点突出直接上下游，右侧依次解释为什么有关联、由此要控制什么、控制不好会怎样。支持阶段筛选、节点搜索、缩放和返回总览。
3. **知识库**：按基膜、涂覆、电芯与分析方法阅读完整专题，搜索术语、指标或异常。四个页面共用深空蓝底色和顶部导航。
4. **模型与迁移**：可选配置模型和 Tavily 搜索服务。对话中的“分析材料”可查看并导出本轮完整模型材料；“导出对话”保存问答记录。

“知识投递”文件夹中的通用化 Markdown / TXT 会进入本地星图。正式知识包括 157 个概念节点和 73 篇正文，它们一起形成星球；核心工艺图谱有 294 条条件关系。展开“外部知识”并配置搜索后，真实取得的新来源会以流星飞入，标为当前会话的待核验资料。详细操作见 `docs/星图对话使用说明.md`。

当前对话默认保存在本浏览器，可关闭“本机记忆”。FTA 分析树展示当前路径和保留分支，可从此前问题换一个答案，软删除某个答案及其后续并恢复，也可总结到任一节点。保存进度默认生成可再次载入的 Markdown，正文含完整问答、FTA 分支及删除记录，文件末尾保留程序恢复数据；也可另存 JSON。详细交接记录可手工填写或由模型整理后核对。

0.5.1 在 0.5.0 的 FTA 存档能力之上，将分析树改为可平移、缩放和最大化的横向画布。节点只显示摘要；单击节点会打开详情，显示上一题的选择、本节点问题与选项，并可总结、建立另一条分支或软删除后续。规则与数据契约见 [动态检索与分析进度](docs/动态检索与分析进度.md)。

人工构造的试用问题不对应真实生产事件。离线模式输出候选排查材料；模型模式生成分析草案。两者均不能据此宣称现场根因已经确认。

## 已沉淀的内容

- 73 篇专题：原有 28 篇基础知识，加上独立 `知识图谱/` 文件夹的 45 篇详细机理、缺陷诊断方法与全流程说明。
- 157 个图谱节点、294 条有条件关系，含跨基膜、涂覆及电芯的接口关系。每条关系均有机理、质量控制点、验证方法和失控问题。
- 26 套诊断剧本，覆盖原有物性问题以及黑点、亮点、厚度不均、条纹、缩孔、损伤、皱折、粘连、开裂、脱层和点涂异常。
- 18 个人工构造的评测问题，包含错误前提、路线混用、信息不足和泄露指令。
- 公开文献与方法来源及其适用范围。部分研究只核验了公开摘要，已在来源索引中说明。

知识正文约 16.6 万字符，另含图谱、剧本和智能体规则；部分控制点会在相关章节重复出现，以便模型独立读取片段。这里的数量用于描述覆盖，不能代表科学验证程度或模型准确率。

## 文件怎么组织

| 位置 | 用途 |
|---|---|
| `knowledge/base/` | 材料、相分离、成型、拉伸、萃取、热定型、后处理、结构物性 |
| `knowledge/coating/` | 涂层、浆料、涂布、干燥、界面、洁净、电芯加工与性能 |
| `knowledge/foundation/` | 全流程、术语、公式及测量边界、缺陷定位、控制反应 |
| `knowledge/methods/` | 测量、分层、统计、因果、试验、PFMEA、知识治理 |
| `知识图谱/` | 全流程与详细关系的 Markdown，和基础知识一起进入星图、检索与导出 |
| `graph/` | 节点和作用关系；机理、控制点、失控问题、适用条件与验证 |
| `agent/` | 系统提示词、分析与对话协议、补查协议、诊断剧本 |
| `evals/` | 人工构造的测试题与验收准则 |
| `docs/` | 模型接入、知识维护、资料需求与验证说明 |
| `app/` | 本地程序与界面 |
| `requirements.txt` | 运行环境声明；当前无第三方运行依赖 |
| `requirements-dev.txt` | 可选开发依赖；普通使用无需安装 |
| `exports/` | 发布工具生成的独立程序包及知识包 |

原始资料目录不属于程序知识库。程序不会读取、网页展示、检索或打包原始资料。请通过“导出知识包”或 `exports/` 的发布包迁移，**不要把包含原始资料的整个工作文件夹直接分享**。

## 模型接入

支持 OpenAI 兼容 Chat Completions 和 OpenAI Responses 两种文本接口。输入服务商给出的地址、模型名和临时密钥；先测试连接，再分析。地址和模型名称可以保存，密钥不会写入页面持久化设置或知识包。

调用前先检查当前问题和材料包，只使用已获准的通用化输入。发送确认针对所填模型服务，更换地址或模型后需要重新确认。程序对常见联系方式、文件路径、文件名及敏感字段作发送前检查，但无法识别所有内部代码、配方或可识别的数据组合。

没有密钥仍可使用全部本地知识功能。迁移与详细限制见 `docs/模型接入与迁移.md`。本次没有使用真实服务密钥，不能声称所有服务商和模型已经实测兼容。

## 检查与维护

在本目录运行：

```text
python -m unittest discover -s tests -v
python tools/validate.py
python tools/evaluate.py
python tools/release.py
```

前三项分别检查程序、知识结构和本地检索回归。最后一项按明确清单生成发布包。它们不代替专业评审或模型实际答案评测。知识变更后，先校验，再刷新页面中的知识；发布清单应通过发布工具更新。

## 当前边界

这是一套可以使用并持续扩充的知识工作台，不能称为已覆盖所有产品、所有失效或全部现场经验。它没有连接产线、MES、实时数据或企业知识平台。只有明确开启并配置搜索时才会查询公开资料；不会自动把对话写成正式知识、修改控制计划、调机或放行。

知识和步骤能降低模型遗漏、混淆和无依据猜测，但不能保证较弱模型达到更强模型的分析水平。实际能力需通过合成题、专业盲评和经授权的通用化问题逐步评价。

## 案例规范与版本保存

后续知识按初始知识、知识图谱、现场经验教训、优秀专项、客诉 FTA 五类组织。案例整理和关联规则见：

- [案例报告转 Markdown 入库规范](正式案例库/_01_案例报告转Markdown入库规范.md)：三类模板、脱敏、证据状态、转换流程与审核要求。
- [五类知识关联与图谱维护规范](正式案例库/_02_五类知识关联与图谱维护规范.md)：关系机理、适用条件、证据关联、FTA 逻辑及后续接入约定。

`正式案例库/` 目前尚未接入自动加载，两份规范已区分现有能力和后续规划。日常自建知识仍通过 `知识投递/` 加载。

Git 仓库保存程序、通用知识、测试和维护规范。公司原始资料、自建笔记、实际案例、运行配置、密钥、日志及生成的导出包默认不纳入版本；正式案例库目前仅纳入上述两份规范。新增资料前先核对分享范围，不因仓库设为私有就自动将原始材料加入。

File: graph/coating.json (part 1 of 2)
{
  "nodes": [
    {
      "id": "coat_feed",
      "label": "前态膜",
      "type": "材料",
      "stage": "涂覆",
      "summary": "进入本次涂覆的膜，可能是原始基膜或已涂覆中间体。",
      "article_ids": [
        "atlas_application",
        "coat_structure"
      ]
    },
    {
      "id": "coat_ceramic",
      "label": "陶瓷颗粒",
      "type": "材料",
      "stage": "涂覆",
      "summary": "提供颗粒骨架，其作用依赖结合与覆盖结构。",
      "article_ids": [
        "atlas_slurry",
        "coat_structure"
      ]
    },
    {
      "id": "coat_polymer",
      "label": "功能聚合物",
      "type": "材料",
      "stage": "涂覆",
      "summary": "参与粘接、润湿和结构调节，受溶胀与热历史影响。",
      "article_ids": [
        "atlas_slurry",
        "coat_structure"
      ]
    },
    {
      "id": "coat_binder",
      "label": "粘结剂",
      "type": "材料",
      "stage": "涂覆",
      "summary": "连接颗粒及界面，其位置与状态影响内聚和孔道。",
      "article_ids": [
        "atlas_slurry",
        "coat_adhesion"
      ]
    },
    {
      "id": "coat_dispersion_process",
      "label": "投料与分散",
      "type": "工序",
      "stage": "涂覆",
      "summary": "投料、润湿和分散过程建立浆料初始状态。",
      "article_ids": [
        "atlas_slurry",
        "coat_slurry"
      ]
    },
    {
      "id": "coat_dispersion",
      "label": "分散状态",
      "type": "结构",
      "stage": "涂覆",
      "summary": "颗粒分布、团聚与相互作用的综合状态。",
      "article_ids": [
        "atlas_slurry",
        "coat_slurry"
      ]
    },
    {
      "id": "coat_rheology",
      "label": "浆料流变",
      "type": "质量特性",
      "stage": "涂覆",
      "summary": "在给定温度、剪切与时间条件下的流动响应。",
      "article_ids": [
        "atlas_slurry",
        "coat_slurry"
      ]
    },
    {
      "id": "coat_stability",
      "label": "浆料使用稳定性",
      "type": "质量特性",
      "stage": "涂覆",
      "summary": "静置、循环及停机重启后组成和流变的保持程度。",
      "article_ids": [
        "atlas_slurry",
        "coat_slurry"
      ]
    },
    {
      "id": "coat_filter",
      "label": "过滤与脱泡",
      "type": "工序",
      "stage": "涂覆",
      "summary": "控制截留范围内的物质及气泡，需分别验证效果。",
      "article_ids": [
        "atlas_coatclean",
        "coat_slurry"
      ]
    },
    {
      "id": "coat_bubble",
      "label": "浆料气泡",
      "type": "过程状态",
      "stage": "涂覆",
      "summary": "可参与局部供液中断或成膜缺口。",
      "article_ids": [
        "atlas_coat_voids",
        "atlas_coatclean",
        "coat_slurry"
      ],
      "aliases": [],
      "diagnosis": {
        "definition": "可参与局部供液中断或成膜缺口。",
        "first_checks": [
          "泡在储罐、回流、涂头还是湿膜？",
          "前态膜与下游样的物料坐标能否对应？"
        ],
        "branches": [
          "卷气及吸气",
          "脱泡不足",
          "循环和材料起泡"
        ],
        "impact": [
          "按层位和实物结构评价覆盖、结合与局部完整性。"
        ],
        "verification": [
          "同供料条件下泡量与湿膜缺失响应",
          "措施后复验原缺陷和相关性能，比较相同口径缺陷率。"
        ]
      }
    },
    {
      "id": "coat_agglomerate",
      "label": "颗粒团聚",
      "type": "过程状态",
      "stage": "涂覆",
      "summary": "区别于一次颗粒的聚集体，可改变表面与流动。",
      "article_ids": [
        "atlas_coat_black",
        "atlas_coatclean",
        "coat_slurry"
      ],
      "aliases": [],
      "diagnosis": {
        "definition": "区别于一次颗粒的聚集体，可改变表面与流动。",
        "first_checks": [
          "颗粒在浆料中还是涂后才出现？",
          "前态膜与下游样的物料坐标能否对应？"
        ],
        "branches": [
          "分散不足",
          "沉积再带入",
          "后段积料误判"
        ],
        "impact": [
          "按层位和实物结构评价覆盖、结合与局部完整性。"
        ],
        "verification": [
          "过滤前后与湿膜颗粒形貌成分",
          "措施后复验原缺陷和相关性能，比较相同口径缺陷率。"
        ]
      }
    },
    {
      "id": "coat_surface",
      "label": "前态膜表面状态",
      "type": "质量特性",
      "stage": "涂覆",
      "summary": "表面能、污染及既有涂层共同决定浆料接触。",
      "article_ids": [
        "atlas_application",
        "coat_uniformity"
      ]
    },
    {
      "id": "coat_application",
      "label": "涂布转移",
      "type": "工序",
      "stage": "涂覆",
      "summary": "由供液、接触几何及运行状态共同决定湿膜分布。",
      "article_ids": [
        "atlas_application",
        "coat_uniformity"
      ]
    },
    {
      "id": "coat_coverage",
      "label": "涂层覆盖形态",
      "type": "结构",
      "stage": "涂覆",
      "summary": "连续或离散覆盖、局部厚薄与开放区域。",
      "article_ids": [
        "atlas_application",
        "coat_structure"
      ]
    },
    {
      "id": "coat_uniformity",
      "label": "横纵向涂布一致性",
      "type": "质量特性",
      "stage": "涂覆",
      "summary": "涂层量与覆盖在空间和时间上的一致程度。",
      "article_ids": [
        "atlas_application",
        "coat_uniformity"
      ]
    },
    {
      "id": "coat_mass",
      "label": "涂层面密度",
      "type": "质量特性",
      "stage": "涂覆",
      "summary": "单位面积涂层质量，需与前态膜正确对应。",
      "article_ids": [
        "atlas_application",
        "coat_uniformity"
      ]
    },
    {
      "id": "coat_thickness",
      "label": "涂层厚度",
      "type": "质量特性",
      "stage": "涂覆",
      "summary": "厚度受测量压力、粗糙度与孔隙影响。",
      "article_ids": [
        "atlas_application",
        "coat_uniformity"
      ]
    },
    {
      "id": "coat_stripe",
      "label": "条纹与漏涂",
      "type": "缺陷",
      "stage": "涂覆",
      "summary": "局部供液、铺展或后续干燥形成的覆盖异常。",
      "article_ids": [
        "atlas_coat_stripes",
        "atlas_application",
        "coat_uniformity"
      ],
      "aliases": [],
      "diagnosis": {
        "definition": "局部供液、铺展或后续干燥形成的覆盖异常。",
        "first_checks": [
          "条纹什么方向，涂层真正缺失了吗？",
          "前态膜与下游样的物料坐标能否对应？"
        ],
        "branches": [
          "涂头与供料",
          "走膜接触",
          "润湿干燥"
        ],
        "impact": [
          "按层位和实物结构评价覆盖、结合与局部完整性。"
        ],
        "verification": [
          "厚度、覆盖及方向周期分组",
          "措施后复验原缺陷和相关性能，比较相同口径缺陷率。"
        ]
      }
    },
    {
      "id": "coat_drying",
      "label": "涂层干燥",
      "type": "工序",
      "stage": "涂覆",
      "summary": "液体移除与结构形成，同时带来膜热历史。",
      "article_ids": [
        "atlas_coatdry",
        "coat_drying"
      ]
    },
    {
      "id": "coat_migration",
      "label": "组分厚向分布",
      "type": "结构",
      "stage": "涂覆",
      "summary": "液相迁移、扩散与固定化竞争后的组分位置。",
      "article_ids": [
        "atlas_coatdry",
        "coat_drying"
      ]
    },
    {
      "id": "coat_pore",
      "label": "涂层贯穿孔道",
      "type": "结构",
      "stage": "涂覆",
      "summary": "开放且连通的跨层路径，区别于总孔隙数量。",
      "article_ids": [
        "atlas_coatdry",
        "coat_drying"
      ]
    },
    {
      "id": "coat_residual",
      "label": "水分与挥发物残留",
      "type": "质量特性",
      "stage": "涂覆",
      "summary": "残留水平须由适配检测及一致取样确认。",
      "article_ids": [
        "atlas_coatdry",
        "coat_drying"
      ]
    },
    {
      "id": "coat_interface",
      "label": "涂层与基膜界面",
      "type": "结构",
      "stage": "涂覆",
      "summary": "连接前态膜与涂层的边界，需区分干湿状态。",
      "article_ids": [
        "atlas_interface",
        "coat_adhesion"
      ]
    },
    {
      "id": "coat_cohesion",
      "label": "涂层内聚结合",
      "type": "结构",
      "stage": "涂覆",
      "summary": "颗粒和聚合物组成的层内载荷传递网络。",
      "article_ids": [
        "atlas_interface",
        "coat_adhesion"
      ]
    },
    {
      "id": "coat_peel",
      "label": "剥离表现",
      "type": "质量特性",
      "stage": "涂覆",
      "summary": "规定方法下的破坏响应，需记录失效位置。",
      "article_ids": [
        "atlas_interface",
        "coat_adhesion"
      ]
    },
    {
      "id": "coat_bond",
      "label": "极片粘接表现",
      "type": "质量特性",
      "stage": "涂覆",
      "summary": "在规定极片和热压/浸液条件下的界面结合。",
      "article_ids": [
        "atlas_interface",
        "coat_adhesion"
      ]
    },
    {
      "id": "coat_powder",
      "label": "涂层掉粉",
      "type": "缺陷",
      "stage": "涂覆",
      "summary": "载荷或摩擦下的涂层物质脱落。",
      "article_ids": [
        "atlas_coat_integrity_defects",
        "atlas_interface",
        "coat_adhesion"
      ],
      "aliases": [],
      "diagnosis": {
        "definition": "载荷或摩擦下的涂层物质脱落。",
        "first_checks": [
          "是松散粉、涂层碎片还是外来粉尘？",
          "前态膜与下游样的物料坐标能否对应？"
        ],
        "branches": [
          "内聚或界面弱",
          "组分分布",
          "摩擦分切"
        ],
        "impact": [
          "按层位和实物结构评价覆盖、结合与局部完整性。"
        ],
        "verification": [
          "同受力、干湿条件下掉粉及破坏面",
          "措施后复验原缺陷和相关性能，比较相同口径缺陷率。"
        ]
      }
    },
    {
      "id": "coat_slitting",
      "label": "涂覆分切",
      "type": "工序",
      "stage": "涂覆",
      "summary": "形成宽度和切边，可能引入局部损伤与异物。",
      "article_ids": [
        "atlas_finishing",
        "coat_finishing"
      ]
    },
    {
      "id": "coat_edge",
      "label": "切边与局部损伤",
      "type": "缺陷",
      "stage": "涂覆",
      "summary": "切边、擦伤或局部应力集中形成的缺陷。",
      "article_ids": [
        "atlas_coat_webdefects",
        "atlas_finishing",
        "coat_finishing"
      ],
      "aliases": [],
      "diagnosis": {
        "definition": "切边、擦伤或局部应力集中形成的缺陷。",
        "first_checks": [
          "是涂层崩边还是基膜裂口？",
          "前态膜与下游样的物料坐标能否对应？"
        ],
        "branches": [
          "刀具支撑",
          "原有边部薄弱",
          "积粉磨损"
        ],
        "impact": [
          "按层位和实物结构评价覆盖、结合与局部完整性。"
        ],
        "verification": [
          "切前切后及刀位、分层形貌",
          "措施后复验原缺陷和相关性能，比较相同口径缺陷率。"
        ]
      }
    },
    {
      "id": "coat_winding",
      "label": "收卷与复卷",
      "type": "工序",
      "stage": "涂覆",
      "summary": "改变卷形、层间接触压力与摩擦历史。",
      "article_ids": [
        "atlas_finishing",
        "coat_finishing"
      ]
    },
    {
      "id": "coat_foreign",
      "label": "膜面异物",
      "type": "缺陷",
      "stage": "涂覆",
      "summary": "需按形状、组成、位置及来源分类评价。",
      "article_ids": [
        "atlas_coat_black",
        "atlas_coatclean",
        "coat_finishing"
      ],
      "aliases": [],
      "diagnosis": {
        "definition": "需按形状、组成、位置及来源分类评价。",
        "first_checks": [
          "在基膜、界面、涂层还是表面？",
          "前态膜与下游样的物料坐标能否对应？"
        ],
        "branches": [
          "前态膜带入",
          "浆料过滤",
          "磨耗及接触"
        ],
        "impact": [
          "按层位和实物结构评价覆盖、结合与局部完整性。"
        ],
        "verification": [
          "成分和首次出现区间",
          "措施后复验原缺陷和相关性能，比较相同口径缺陷率。"
        ]
      }
    },
    {
      "id": "coat_static",
      "label": "静电状态",
      "type": "质量特性",
      "stage": "涂覆",
      "summary": "影响微粒吸附的因素之一，不能替代洁净度。",
      "article_ids": [
        "atlas_coatclean",
        "coat_finishing"
      ]
    },
    {
      "id": "coat_package",
      "label": "包装与储运",
      "type": "工序",
      "stage": "涂覆",
      "summary": "决定环境暴露、吸湿与污染的交付历史。",
      "article_ids": [
        "atlas_finishing",
        "coat_finishing"
      ]
    },
    {
      "id": "coat_shrink",
      "label": "热尺寸稳定性",
      "type": "质量特性",
      "stage": "涂覆",
      "summary": "给定受热时间、温度、方向和约束下的尺寸表现。",
      "article_ids": [
        "atlas_finishing",
        "cell_failure"
      ]
    },
    {
      "id": "cell_assembly",
      "label": "卷绕与叠片",
      "type": "工序",
      "stage": "电芯",
      "summary": "将隔膜与极片组合，并引入张力、接触与定位要求。",
      "article_ids": [
        "atlas_assembly",
        "cell_processing"
      ]
    },
    {
      "id": "cell_heatpress",
      "label": "电芯热压",
      "type": "工序",
      "stage": "电芯",
      "summary": "改变界面贴合、接触面积与孔结构。",
      "article_ids": [
        "atlas_assembly",
        "cell_processing"
      ]
    },
    {
      "id": "cell_baking",
      "label": "电芯烘烤",
      "type": "工序",
      "stage": "电芯",
      "summary": "去除挥发物并施加额外热历史。",
      "article_ids": [
        "atlas_assembly",
        "cell_processing"
      ]
    },
    {
      "id": "cell_filling",
      "label": "注液与静置",
      "type": "工序",
      "stage": "电芯",
      "summary": "液体进入和气体排出共同决定实际浸润。",
      "article_ids": [
        "atlas_wetting",
        "cell_processing"
      ]
    },
    {
      "id": "cell_electrolyte",
      "label": "电解液体系",
      "type": "材料",
      "stage": "电芯",
      "summary": "电导率、粘度、表面相容与溶胀作用依体系而异。",
      "article_ids": [
        "atlas_wetting",
        "cell_processing"
      ]
    },
    {
      "id": "cell_wetout",
      "label": "实际浸润状态",
      "type": "质量特性",
      "stage": "电芯",
      "summary": "在装配条件下的面内和贯穿浸润程度。",
      "article_ids": [
        "atlas_wetting",
        "cell_processing"
      ]
    },
    {
      "id": "cell_compression",
      "label": "受压孔结构",
      "type": "结构",
      "stage": "电芯",
      "summary": "隔膜在热压或电芯压力下的变形与通路状态。",
      "article_ids": [
        "atlas_assembly",
        "cell_transport"
      ]
    },
    {
      "id": "cell_swelling",
      "label": "聚合物湿态变化",
      "type": "结构",
      "stage": "电芯",
      "summary": "电解液引起的溶胀、塑化及界面响应。",
      "article_ids": [
        "atlas_wetting",
        "coat_adhesion"
      ]
    },
    {
      "id": "cell_resistance",
      "label": "隔膜有效离子电阻",
      "type": "质量特性",
      "stage": "电芯",
      "summary": "受液体、温度、浸润、孔道及受压状态共同影响。",
      "article_ids": [
        "atlas_celltransport",
        "cell_transport"
      ]
    },
    {
      "id": "cell_polarization",
      "label": "电芯极化",
      "type": "电芯表现",
      "stage": "电芯",
      "summary": "多种传输与反应过程造成的电压偏离。",
      "article_ids": [
        "atlas_celltransport",
        "cell_transport"
      ]
    },
    {
      "id": "cell_rate",
      "label": "倍率表现",
      "type": "电芯表现",
      "stage": "电芯",
      "summary": "在明确温度和测试程序下的高电流响应。",
      "article_ids": [
        "atlas_celltransport",
        "cell_transport"
      ]
    },
    {
      "id": "cell_cycle",
      "label": "循环表现",
      "type": "电芯表现",
      "stage": "电芯",
      "summary": "多材料、多机制共同决定的随循环变化。",
      "article_ids": [
        "atlas_celltransport",
        "cell_transport"
      ]
    },
    {
      "id": "cell_local_weak",
      "label": "局部绝缘薄弱",
      "type": "缺陷",
      "stage": "电芯",
      "summary": "局部缺陷或受损导致隔离能力减弱。",
      "article_ids": [
        "atlas_cellsafety",
        "cell_failure"
      ]
    },
    {
      "id": "cell_short",
      "label": "局部电子通路",
      "type": "电芯表现",
      "stage": "电芯",
      "summary": "需缺陷与电极接触等条件共同形成。",
      "article_ids": [
        "atlas_cellsafety",
        "cell_failure"
      ]
    },
    {
      "id": "cell_heat_risk",
      "label": "电芯热风险",
      "type": "电芯表现",
      "stage": "电芯",
      "summary": "由发热、电芯状态、反应和散热条件共同决定。",
      "article_ids": [
        "atlas_cellsafety",
        "cell_failure"
      ]
    },
    {
      "id": "cell_shutdown",
      "label": "闭孔响应",
      "type": "质量特性",
      "stage": "电芯",
      "summary": "温度驱动的孔道关闭响应，需区别后续完整性。",
      "article_ids": [
        "atlas_cellsafety",
        "cell_failure"
      ]
    },
    {
      "id": "cell_thermal_integrity",
      "label": "受热后膜完整性",
      "type": "结构",
      "stage": "电芯",
      "summary": "在给定受热和约束条件下是否保持连续隔离。",
      "article_ids": [
        "atlas_cellsafety",
        "cell_failure"
      ]
    },
    {
      "id": "cell_capacity",
      "label": "可用容量",
      "type": "电芯表现",
      "stage": "电芯",
      "summary": "规定温度、倍率及截止条件下可充放的容量，受活性材料与局部传输共同影响。",
      "article_ids": [
        "atlas_celltransport"
      ]
    },
    {
      "id": "coat_supply_stability",
      "label": "涂头供料稳定性",
      "type": "质量特性",
      "stage": "涂覆",
      "summary": "到达涂布头的瞬时流量、组成和含气量的稳定程度。",
      "article_ids": [
        "atlas_coat_supply"
      ]
    },
    {
      "id": "coat_pipeline_deposit",
      "label": "管路与罐底沉积",
      "type": "缺陷机理",
      "stage": "涂覆",
      "summary": "浆料在静置、低流速和死角处沉降、絮凝或形成胶状聚集体。",
      "article_ids": [
        "atlas_coat_supply"
      ]
    },
    {
      "id": "coat_air_ingress",
      "label": "进料卷气与气塞",
      "type": "缺陷机理",
      "stage": "涂覆",
      "summary": "进料冲击、入口漏气或回流卷气把空气带入供料循环。",
      "article_ids": [
        "atlas_coat_supply"
      ]
    },
    {
      "id": "coat_web_state",
      "label": "涂覆走膜平整状态",
      "type": "质量特性",
      "stage": "涂覆",
      "summary": "膜进入涂布头和烘箱时的横向受力、褶皱、居中与贴附状态。",
      "article_ids": [
        "atlas_coat_web"
      ]
    },
    {
      "id": "coat_tension_accuracy",
      "label": "张力测控准确性",
      "type": "质量特性",
      "stage": "涂覆",
      "summary": "设定、传感器显示与膜面实际牵引力的一致程度。",
      "article_ids": [
        "atlas_coat_web"
      ]
    },
    {
      "id": "coat_absorption_state",
      "label": "吸附辊有效状态",
      "type": "设备状态",
      "stage": "涂覆",
      "summary": "吸附分布、包角、网套、孔道和边部设置共同形成的牵引与展平能力。",
      "article_ids": [
        "atlas_coat_web",
        "atlas_coat_fingerprint"
      ]
    },
    {
      "id": "coat_head_geometry",
      "label": "料盒刮刀与涂辊几何",
      "type": "设备状态",
      "stage": "涂覆",
      "summary": "料盒、刮刀、凹版辊和背辊之间的动态位置与接触关系。",
      "article_ids": [
        "atlas_coat_head"
      ]
    },
    {
      "id": "coat_roller_runout",
      "label": "辊系跳动与传动波动",
      "type": "设备状态",
      "stage": "涂覆",
      "summary": "辊筒偏心、轴承、联轴器、皮带和底座引起的周期运动异常。",
      "article_ids": [
        "atlas_coat_head"
      ]
    },
    {
      "id": "coat_under_dry",
      "label": "局部膜面不干",
      "type": "缺陷",
      "stage": "涂覆",
      "summary": "局部湿层在接触后续辊面时仍具粘性或流动性的状态。",
      "article_ids": [
        "atlas_coat_webdefects",
        "atlas_coat_drydefect"
      ],
      "aliases": [],
      "diagnosis": {
        "definition": "局部湿层在接触后续辊面时仍具粘性或流动性的状态。",
        "first_checks": [
          "粘性伴残留偏高，还是聚合物固有粘性？",
          "前态膜与下游样的物料坐标能否对应？"
        ],
        "branches": [
          "局部厚涂",
          "风量排湿及停留不匹配",
          "表面粘性误判"
        ],
        "impact": [
          "按层位和实物结构评价覆盖、结合与局部完整性。"
        ],
        "verification": [
          "同位置残留、涂量和风区",
          "措施后复验原缺陷和相关性能，比较相同口径缺陷率。"
        ]
      }
    },
    {
      "id": "coat_thermal_wrinkle",
      "label": "烘箱热皱与折印",
      "type": "缺陷",
      "stage": "涂覆",
      "summary": "膜在烘箱热史和不均匀约束下产生的皱折及其收卷残留。",
      "article_ids": [
        "atlas_coat_webdefects",
        "atlas_coat_drydefect",
        "atlas_coat_web"
      ],
      "aliases": [],
      "diagnosis": {
        "definition": "膜在烘箱热史和不均匀约束下产生的皱折及其收卷残留。",
        "first_checks": [
          "烘箱前已经有皱吗，出箱后能否自由展平？",
          "前态膜与下游样的物料坐标能否对应？"
        ],
        "branches": [
          "原有褶皱",
          "热约束不均",
          "牵引或辊不转"
        ],
        "impact": [
          "按层位和实物结构评价覆盖、结合与局部完整性。"
        ],
        "verification": [
          "箱前箱后形态、膜温及实际受力",
          "措施后复验原缺陷和相关性能，比较相同口径缺陷率。"
        ]
      }
    },
    {
      "id": "coat_periodic_fingerprint",
      "label": "涂覆缺陷周期指纹",
      "type": "方法",
      "stage": "涂覆",
      "summary": "由固定横向坐标、纵向节距、形貌和接触面构成的辊面定位证据。",
      "article_ids": [
        "atlas_coat_fingerprint"
      ]
    },
    {
      "id": "coat_contact_debris",
      "label": "接触件异物与突起",
      "type": "缺陷机理",
      "stage": "涂覆",
      "summary": "辊面料渣、残胶、积粉、胶带或网套异常形成的局部接触突起。",
      "article_ids": [
        "atlas_coat_fingerprint"
      ]
    }
  ],
  "edges": [
    {
      "id": "coat_edge_001",
      "source": "coat_dispersion_process",
      "target": "coat_dispersion",
      "relation": "改变",
      "mechanism": "分散过程用润湿和机械能拆开颗粒团聚。投料顺序、能量和温升不合适时，浆料看似均匀也可能保留大颗粒尾部。",
      "conditions": [
        "粉体与聚合物体系明确",
        "记录投料顺序与能量历史"
      ],
      "checks": [
        "比较前后粒径及显微形貌",
        "保留分散温升"
      ],
      "tradeoffs": [
        "强化分散可能引入磨耗与气泡"
      ],
      "evidence": "机理支持，需现场确认",
      "article_ids": [
        "atlas_slurry",
        "coat_slurry"
      ],
      "control_points": [
        "确认颗粒粒径尾部、含水及原料一致性，按已验证的投料顺序和配比执行",
        "控制分散能量、时间、温升和剪切历史，防止未打散或过度处理",
        "在规定温度与剪切条件下测粘度和流变，控制储存、循环、沉降与使用时限"
      ],
      "failure_modes": [
        "大颗粒尾部或分散状态不均，可能引出条纹、流变波动和沉降。"
      ]
    },
    {
      "id": "coat_edge_002",
      "source": "coat_dispersion",
      "target": "coat_rheology",
      "relation": "影响",
      "mechanism": "分散改变颗粒接触网络和可流动液体比例，因此改变粘度、屈服和剪切后的恢复。同样固含量也可能有不同上机流动表现。",
      "conditions": [
        "温度与剪切条件一致"
      ],
      "checks": [
        "流动曲线",
        "剪切后恢复"
      ],
      "tradeoffs": [
        "单点粘度改善不保证沉降稳定"
      ],
      "evidence": "机理支持，需现场确认",
      "article_ids": [
        "atlas_slurry",
        "coat_slurry"
      ],
      "control_points": [
        "确认颗粒粒径尾部、含水及原料一致性，按已验证的投料顺序和配比执行",
        "控制分散能量、时间、温升和剪切历史，防止未打散或过度处理",
        "在规定温度与剪切条件下测粘度和流变，控制储存、循环、沉降与使用时限"
      ],
      "failure_modes": [
        "供料、铺展或流平不稳，可能形成局部缺涂和涂布量波动。"
      ]
    },
    {
      "id": "coat_edge_003",
      "source": "coat_dispersion",
      "target": "coat_agglomerate",
      "relation": "控制候选因素",
      "mechanism": "未充分润湿或拆散的颗粒会以团聚体存在；分散后若体系不稳定，还会再次聚集。因此过滤前的大颗粒不一定全来自原料。",
      "conditions": [
        "排除粒径制样改变团聚状态"
      ],
      "checks": [
        "上机浆料显微",
        "过滤前后对比"
      ],
      "tradeoffs": [
        "过度预处理可掩盖实际团聚"
      ],
      "evidence": "机理支持，需现场确认",
      "article_ids": [
        "atlas_slurry",
        "atlas_coatclean",
        "coat_slurry"
      ],
      "control_points": [
        "确认颗粒粒径尾部、含水及原料一致性，按已验证的投料顺序和配比执行",
        "控制分散能量、时间、温升和剪切历史，防止未打散或过度处理",
        "在规定温度与剪切条件下测粘度和流变，控制储存、循环、沉降与使用时限"
      ],
      "failure_modes": [
        "大团聚体可能堵涂头、形成凸点或拖出条纹。"
      ]
    },
    {
      "id": "coat_edge_004",
      "source": "coat_dispersion",
      "target": "coat_stability",
      "relation": "影响",
      "mechanism": "良好分散有助于均匀悬浮，但稳定性还受颗粒表面、粘结剂和介质相容性影响。分散当时合格不能保证储存或循环后不分层。",
      "conditions": [
        "模拟实际使用时间与循环"
      ],
      "checks": [
        "静置/循环对照",
        "不同位置取样"
      ],
      "tradeoffs": [
        "静置瓶结果未必代表循环罐"
      ],
      "evidence": "机理支持，需现场确认",
      "article_ids": [
        "atlas_slurry",
        "coat_slurry"
      ],
      "control_points": [
        "确认颗粒粒径尾部、含水及原料一致性，按已验证的投料顺序和配比执行",
        "控制分散能量、时间、温升和剪切历史，防止未打散或过度处理",
        "在规定温度与剪切条件下测粘度和流变，控制储存、循环、沉降与使用时限"
      ],
      "failure_modes": [
        "沉降、分层或再团聚使实际供料状态漂移，导致随时间变化的涂层差异。"
      ]
    },
    {
      "id": "coat_edge_005",
      "source": "coat_stability",
      "target": "coat_uniformity",
      "relation": "影响",
      "mechanism": "沉降、絮凝或局部浓缩使供到涂头的浆料随时间或位置改变，形成涂布量和表面形貌差异，平均固含可能仍在范围内。",
      "conditions": [
        "供液与线速可比"
      ],
      "checks": [
        "浆料年龄对应纵向面密度",
        "记录停机重启"
      ],
      "tradeoffs": [
        "提高循环强度可能带来升温和泡沫"
      ],
      "evidence": "机理支持，需现场确认",
      "article_ids": [
        "atlas_slurry",
        "atlas_application",
        "coat_slurry",
        "coat_uniformity"
      ],
      "control_points": [
        "确认颗粒粒径尾部、含水及原料一致性，按已验证的投料顺序和配比执行",
        "控制分散能量、时间、温升和剪切历史，防止未打散或过度处理",
        "在规定温度与剪切条件下测粘度和流变，控制储存、循环、沉降与使用时限"
      ],
      "failure_modes": [
        "横纵涂层量和结构差异增大，可能造成局部传输和加工表现不一致。"
      ]
    },
    {
      "id": "coat_edge_006",
      "source": "coat_rheology",
      "target": "coat_application",
      "relation": "影响",
      "mechanism": "浆料在供液、间隙和铺展时经历不同剪切，流变决定它能否连续供给、铺平并保持形状。单一转速测得的粘度不能完整代表涂布状态。",
      "conditions": [
        "涂布方式与几何明确"
      ],
      "checks": [
        "流变曲线与湿膜对应",
        "供液稳定性"
      ],
      "tradeoffs": [
        "降粘可能改变流平与抗沉降"
      ],
      "evidence": "机理支持，需现场确认",
      "article_ids": [
        "atlas_slurry",
        "atlas_application",
        "coat_uniformity"
      ],
      "control_points": [
        "确认颗粒粒径尾部、含水及原料一致性，按已验证的投料顺序和配比执行",
        "控制分散能量、时间、温升和剪切历史，防止未打散或过度处理",
        "在规定温度与剪切条件下测粘度和流变，控制储存、循环、沉降与使用时限"
      ],
      "failure_modes": [
        "湿层无法稳定形成，出现供料不连续、边部覆盖或均匀性问题。"
      ]
    },
    {
      "id": "coat_edge_007",
      "source": "coat_filter",
      "target": "coat_agglomerate",
      "relation": "截留部分",
      "mechanism": "过滤主要截留较大颗粒或团聚体。网孔、压差、密封和团聚体变形能力决定截留效果，过滤不能替代前端分散。",
      "conditions": [
        "过滤介质与流量明确"
      ],
      "checks": [
        "过滤前后粒径",
        "压差和滤渣"
      ],
      "tradeoffs": [
        "过滤不能防止后续重新团聚"
      ],
      "evidence": "机理支持，需现场确认",
      "article_ids": [
        "atlas_coatclean",
        "coat_slurry"
      ],
      "control_points": [
        "匹配过滤精度与正常颗粒尺寸，管理压差、密封、换滤和下游洁净",
        "保持供液、泵入口、回流和脱泡稳定，避免吸气或再卷气",
        "控制静电、设备磨屑、清洁残留和环境落尘，对异常颗粒识别成分与尺寸"
      ],
      "failure_modes": [
        "大团聚体可能堵涂头、形成凸点或拖出条纹。"
      ]
    },
    {
      "id": "coat_edge_008",
      "source": "coat_filter",
      "target": "coat_bubble",
      "relation": "降低候选因素",
      "mechanism": "过滤压降和换滤操作可能造成气体释放或卷入，入口供液不足也会诱发吸气。气泡应结合过滤器、泵和回路一起排查。",
      "conditions": [
        "脱泡方法与浆料相容"
      ],
      "checks": [
        "脱泡前后气泡观察",
        "湿膜缺陷"
      ],
      "tradeoffs": [
        "过滤本身不等于脱泡"
      ],
      "evidence": "机理支持，需现场确认",
      "article_ids": [
        "atlas_coatclean",
        "coat_slurry"
      ],
      "control_points": [
        "匹配过滤精度与正常颗粒尺寸，管理压差、密封、换滤和下游洁净",
        "保持供液、泵入口、回流和脱泡稳定，避免吸气或再卷气",
        "控制静电、设备磨屑、清洁残留和环境落尘，对异常颗粒识别成分与尺寸"
      ],
      "failure_modes": [
        "气泡可能在干燥后留下孔洞、露底或条纹。"
      ]
    },
    {
      "id": "coat_edge_009",
      "source": "coat_bubble",
      "target": "coat_stripe",
      "relation": "可能造成",
      "mechanism": "气泡占据应由浆料覆盖的位置，破裂后留下针孔、缺涂或拖尾条纹。烘干后气泡本身消失，缺陷却可能保留下来。",
      "conditions": [
        "排除颗粒与表面污染"
      ],
      "checks": [
        "缺口形貌",
        "脱泡对照"
      ],
      "tradeoffs": [
        "不能把全部针点归为气泡"
      ],
      "evidence": "机理支持，需现场确认",
      "article_ids": [
        "atlas_coatclean",
        "atlas_application",
        "coat_slurry",
        "coat_uniformity"
      ],
      "control_points": [
        "匹配过滤精度与正常颗粒尺寸，管理压差、密封、换滤和下游洁净",
        "保持供液、泵入口、回流和脱泡稳定，避免吸气或再卷气",
        "控制静电、设备磨屑、清洁残留和环境落尘，对异常颗粒识别成分与尺寸"
      ],
      "failure_modes": [
        "连续或间歇条纹可能造成缺涂或局部堆料，并影响外观判级。"
      ]
    },
    {
      "id": "coat_edge_010",
      "source": "coat_agglomerate",
      "target": "coat_stripe",
      "relation": "可能造成",
      "mechanism": "大团聚体可阻塞局部涂布通道，或被拖动形成长条痕，也可能直接形成凸点。异常常随涂头位置或颗粒通过而呈现不同形态。",
      "conditions": [
        "与涂布几何及缺陷位置匹配"
      ],
      "checks": [
        "缺陷成分形貌",
        "过滤前后对照"
      ],
      "tradeoffs": [
        "过滤改善不证明一次颗粒异常"
      ],
      "evidence": "机理支持，需现场确认",
      "article_ids": [
        "atlas_coatclean",
        "atlas_application",
        "coat_uniformity"
      ],
      "control_points": [
        "匹配过滤精度与正常颗粒尺寸，管理压差、密封、换滤和下游洁净",
        "保持供液、泵入口、回流和脱泡稳定，避免吸气或再卷气",
        "控制静电、设备磨屑、清洁残留和环境落尘，对异常颗粒识别成分与尺寸"
      ],
      "failure_modes": [
        "连续或间歇条纹可能造成缺涂或局部堆料，并影响外观判级。"
      ]
    },
    {
      "id": "coat_edge_011",
      "source": "coat_feed",
      "target": "coat_surface",
      "relation": "决定初始状态",
      "mechanism": "前态膜的材料、涂层、残油和表面处理共同决定表面状态。裸PE与已有涂层中间体的润湿和结合方式可能完全不同。",
      "conditions": [
        "明确前态膜层次及面向"
      ],
      "checks": [
        "表面形貌",
        "润湿对照"
      ],
      "tradeoffs": [
        "不能将中间体简化为原始基膜"
      ],
      "evidence": "机理支持，需现场确认",
      "article_ids": [
        "atlas_application",
        "coat_structure"
      ],
      "control_points": [
        "核对前态层结构、涂布面、方向和卷段，检查残油、皱折及表面润湿状态",
        "按实际涂布方式管理供料、间隙或辊接触、线速比、张力和边缘覆盖",
        "对涂前涂后厚度、干涂层克重、覆盖率及横纵分布进行配对管理，识别细条纹和局部缺涂"
      ],
      "failure_modes": [
        "润湿或表面清洁不足会形成缩边、缺涂和界面结合不良。"
      ]
    },
    {
      "id": "coat_edge_012",
      "source": "coat_surface",
      "target": "coat_application",
      "relation": "影响",
      "mechanism": "浆料只有充分铺展并接触表面才能形成连续湿层。表面能不匹配或局部油污会导致缩边、露底和界面接触不足。",
      "conditions": [
        "同浆料同方法比较"
      ],
      "checks": [
        "湿膜观察",
        "表面污染检查"
      ],
      "tradeoffs": [
        "增强润湿需兼顾材料老化"
      ],
      "evidence": "机理支持，需现场确认",
      "article_ids": [
        "atlas_application",
        "coat_uniformity"
      ],
      "control_points": [
        "核对前态层结构、涂布面、方向和卷段，检查残油、皱折及表面润湿状态",
        "按实际涂布方式管理供料、间隙或辊接触、线速比、张力和边缘覆盖",
        "对涂前涂后厚度、干涂层克重、覆盖率及横纵分布进行配对管理，识别细条纹和局部缺涂"
      ],
      "failure_modes": [
        "湿层无法稳定形成，出现供料不连续、边部覆盖或均匀性问题。"
      ]
    },
    {
      "id": "coat_edge_013",
      "source": "coat_application",
      "target": "coat_coverage",
      "relation": "形成",
      "mechanism": "供料、间隙或辊接触决定湿层能否覆盖目标区域。张力、润湿和边部形貌不稳时，即使平均涂布量足够也会留下缺涂。",
      "conditions": [
        "涂布方式已知"
      ],
      "checks": [
        "湿膜与干膜对应",
        "覆盖面积定义"
      ],
      "tradeoffs": [
        "覆盖增加可能减少开放区域"
      ],
      "evidence": "机理支持，需现场确认",
      "article_ids": [
        "atlas_application",
        "coat_uniformity"
      ],
      "control_points": [
        "核对前态层结构、涂布面、方向和卷段，检查残油、皱折及表面润湿状态",
        "按实际涂布方式管理供料、间隙或辊接触、线速比、张力和边缘覆盖",
        "对涂前涂后厚度、干涂层克重、覆盖率及横纵分布进行配对管理，识别细条纹和局部缺涂"
      ],
      "failure_modes": [
        "局部露底、缺涂或孔口覆盖过度，可能分别影响支撑、界面和离子入口。"
      ]
    },
    {
      "id": "coat_edge_014",
      "source": "coat_application",
      "target": "coat_uniformity",
      "relation": "决定部分",
      "mechanism": "涂布过程把浆料流量转换为单位面积湿层。供料脉动、间隙偏差、辊速或张力不稳，会形成横向或纵向涂布量差异。",
      "conditions": [
        "固定浆料与前态膜"
      ],
      "checks": [
        "横向位置图",
        "周期性缺陷图"
      ],
      "tradeoffs": [
        "平均量稳定可掩盖局部波动"
      ],
      "evidence": "机理支持，需现场确认",
      "article_ids": [
        "atlas_application",
        "coat_uniformity"
      ],
      "control_points": [
        "核对前态层结构、涂布面、方向和卷段，检查残油、皱折及表面润湿状态",
        "按实际涂布方式管理供料、间隙或辊接触、线速比、张力和边缘覆盖",
        "对涂前涂后厚度、干涂层克重、覆盖率及横纵分布进行配对管理，识别细条纹和局部缺涂"
      ],
      "failure_modes": [
        "横纵涂层量和结构差异增大，可能造成局部传输和加工表现不一致。"
      ]
    },
    {
      "id": "coat_edge_015",
      "source": "coat_uniformity",
      "target": "coat_mass",
      "relation": "表现为分布",
      "mechanism": "局部湿层量及固含不同，干燥后留下的固体质量也不同。整幅平均克重可能掩盖细条纹和边部异常。",
      "conditions": [
        "前态膜取样准确对应"
      ],
      "checks": [
        "横向极差",
        "纵向一致性"
      ],
      "tradeoffs": [
        "点位不足会低估差异"
      ],
      "evidence": "机理支持，需现场确认",
      "article_ids": [
        "atlas_application",
        "coat_uniformity"
      ],
      "control_points": [
        "核对前态层结构、涂布面、方向和卷段，检查残油、皱折及表面润湿状态",
        "按实际涂布方式管理供料、间隙或辊接触、线速比、张力和边缘覆盖",
        "对涂前涂后厚度、干涂层克重、覆盖率及横纵分布进行配对管理，识别细条纹和局部缺涂"
      ],
      "failure_modes": [
        "干涂层量不足或过多，可能影响覆盖、连接和孔道；平均值可能漏掉局部异常。"
      ]
    },
    {
      "id": "coat_edge_016",
      "source": "coat_mass",
      "target": "coat_thickness",
      "relation": "条件性相关",
      "mechanism": "同样干涂层质量在不同堆积密度和孔隙率下会形成不同厚度；同样厚度也可能含不同固体量。克重与厚度需成对解释。",
      "conditions": [
        "组成与孔隙状态可比"
      ],
      "checks": [
        "质量厚度联合测量",
        "截面观察"
      ],
      "tradeoffs": [
        "相同质量不能唯一确定厚度"
      ],
      "evidence": "机理支持，需现场确认",
      "article_ids": [
        "atlas_application",
        "coat_structure",
        "coat_uniformity"
      ],
      "control_points": [
        "核对前态层结构、涂布面、方向和卷段，检查残油、皱折及表面润湿状态",
        "按实际涂布方式管理供料、间隙或辊接触、线速比、张力和边缘覆盖",
        "对涂前涂后厚度、干涂层克重、覆盖率及横纵分布进行配对管理，识别细条纹和局部缺涂"
      ],
      "failure_modes": [
        "局部厚度和压缩性差异，可能影响卷形、装配压力及传输距离。"
      ]
    },
    {
      "id": "coat_edge_017",
      "source": "coat_ceramic",
      "target": "coat_cohesion",
      "relation": "参与构成",
      "mechanism": "陶瓷颗粒的粒径、形状和表面状态影响接触点和堆积方式。它们必须借助合适的粘结网络形成稳定骨架，不能单靠颗粒耐热保证不掉粉。",
      "conditions": [
        "颗粒分布和粘结剂状态明确"
      ],
      "checks": [
        "层内破坏形貌",
        "掉粉测试"
      ],
      "tradeoffs": [
        "耐热颗粒不保证整层完整"
      ],
      "evidence": "机理支持，需现场确认",
      "article_ids": [
        "atlas_slurry",
        "atlas_interface",
        "coat_structure",
        "coat_adhesion"
      ],
      "control_points": [
        "确认颗粒粒径尾部、含水及原料一致性，按已验证的投料顺序和配比执行",
        "控制分散能量、时间、温升和剪切历史，防止未打散或过度处理",
        "在规定温度与剪切条件下测粘度和流变，控制储存、循环、沉降与使用时限"
      ],
      "failure_modes": [
        "涂层内部易开裂或粉化，颗粒支撑不能连续保持。"
      ]
    },
    {
      "id": "coat_edge_018",
      "source": "coat_binder",
      "target": "coat_cohesion",
      "relation": "影响",
      "mechanism": "粘结剂在颗粒之间形成连接，使涂层能承受摩擦和弯折。用量或分布不足会弱化连接，局部富集又可能改变孔道。",
      "conditions": [
        "干湿状态和干燥一致"
      ],
      "checks": [
        "破坏面观察",
        "层内结合评价"
      ],
      "tradeoffs": [
        "提高含量可能阻碍孔道"
      ],
      "evidence": "机理支持，需现场确认",
      "article_ids": [
        "atlas_slurry",
        "atlas_interface",
        "coat_adhesion"
      ],
      "control_points": [
        "确认颗粒粒径尾部、含水及原料一致性，按已验证的投料顺序和配比执行",
        "控制分散能量、时间、温升和剪切历史，防止未打散或过度处理",
        "在规定温度与剪切条件下测粘度和流变，控制储存、循环、沉降与使用时限"
      ],
      "failure_modes": [
        "涂层内部易开裂或粉化，颗粒支撑不能连续保持。"
      ]
    },
    {
      "id": "coat_edge_019",
      "source": "coat_binder",
      "target": "coat_interface",
      "relation": "影响",
      "mechanism": "粘结剂需要到达并充分接触基膜表面，才能形成可靠界面。润湿不良、干燥迁移或浸液软化可能使界面成为易剥离位置。",
      "conditions": [
        "前态膜表面与电解液条件明确"
      ],
      "checks": [
        "界面失效位置",
        "湿态剥离"
      ],
      "tradeoffs": [
        "高干态结合不保证湿态保持"
      ],
      "evidence": "机理支持，需现场确认",
      "article_ids": [
        "atlas_slurry",
        "atlas_interface",
        "coat_adhesion"
      ],
      "control_points": [
        "确认颗粒粒径尾部、含水及原料一致性，按已验证的投料顺序和配比执行",
        "控制分散能量、时间、温升和剪切历史，防止未打散或过度处理",
        "在规定温度与剪切条件下测粘度和流变，控制储存、循环、沉降与使用时限"
      ],
      "failure_modes": [
        "涂层从基膜表面脱离，湿态或受热后可能失去局部约束。"
      ]
    },
    {
      "id": "coat_edge_020",
      "source": "coat_polymer",
      "target": "coat_coverage",
      "relation": "参与形成",
      "mechanism": "聚合物颗粒、岛状层或连续层的成膜方式不同，会得到不同覆盖形态。相同涂覆量不能推定孔口被覆盖的程度相同。",
      "conditions": [
        "材料结构和成膜方式明确"
      ],
      "checks": [
        "表面形貌",
        "热压前后对照"
      ],
      "tradeoffs": [
        "粘接点增加可能改变传输"
      ],
      "evidence": "机理支持，需现场确认",
      "article_ids": [
        "atlas_slurry",
        "atlas_application",
        "coat_structure"
      ],
      "control_points": [
        "确认颗粒粒径尾部、含水及原料一致性，按已验证的投料顺序和配比执行",
        "控制分散能量、时间、温升和剪切历史，防止未打散或过度处理",
        "在规定温度与剪切条件下测粘度和流变，控制储存、循环、沉降与使用时限"
      ],
      "failure_modes": [
        "局部露底、缺涂或孔口覆盖过度，可能分别影响支撑、界面和离子入口。"
      ]
    },
    {
      "id": "coat_edge_021",
      "source": "coat_coverage",
      "target": "coat_pore",
      "relation": "影响",
      "mechanism": "覆盖孔口的涂层可能让离子改走涂层间隙，也可能堵住部分入口。影响取决于覆盖方式、涂层自身孔隙及受压后的形态。",
      "conditions": [
        "区分表面空白与实际连通孔"
      ],
      "checks": [
        "表面/截面联看",
        "湿态电阻"
      ],
      "tradeoffs": [
        "覆盖率不是孔隙率"
      ],
      "evidence": "机理支持，需现场确认",
      "article_ids": [
        "atlas_application",
        "atlas_coatdry",
        "coat_structure",
        "cell_transport"
      ],
      "control_points": [
        "核对前态层结构、涂布面、方向和卷段，检查残油、皱折及表面润湿状态",
        "按实际涂布方式管理供料、间隙或辊接触、线速比、张力和边缘覆盖",
        "对涂前涂后厚度、干涂层克重、覆盖率及横纵分布进行配对管理，识别细条纹和局部缺涂"
      ],
      "failure_modes": [
        "有效液体通路缩窄或不均，即使厚度克重正常，透气和湿态电阻也可能变差。"
      ]
    },
    {
      "id": "coat_edge_022",
      "source": "coat_drying",
      "target": "coat_migration",
      "relation": "可能改变",
      "mechanism": "干燥时液体流向蒸发表面，粘结剂随液体移动，同时自身又向浓度较低处扩散。两种速度不匹配时，最终分布可能不均。",
      "conditions": [
        "仅为待验证机理",
        "不能直接移植电极结论"
      ],
      "checks": [
        "成分厚向分析",
        "失效位置对照"
      ],
      "tradeoffs": [
        "更快脱除可能改变结构"
      ],
      "evidence": "机理支持，需现场确认",
      "article_ids": [
        "atlas_coatdry",
        "coat_drying"
      ],
      "control_points": [
        "控制分区温度、实际膜温、风量、湿度或溶剂负荷与停留时间，防止入口骤干和局部过热",
        "联查干燥前后透气增值、孔口形貌、剥离断口及残留，不以克重厚度正常排除孔道异常",
        "分开控制水分、工艺溶剂和基膜残留，规定取样密封、储存与复验条件"
      ],
      "failure_modes": [
        "粘结剂在界面或孔口分布不均，可能同时出现剥离与透气增值异常。"
      ]
    },
    {
      "id": "coat_edge_023",
      "source": "coat_migration",
      "target": "coat_interface",
      "relation": "可能改变",
      "mechanism": "粘结剂若从界面附近迁走，该处连接可能不足；局部富集也可能改变断裂位置。是否发生需结合断口和组分分布验证。",
      "conditions": [
        "证明实际发生迁移"
      ],
      "checks": [
        "成分与剥离互证",
        "同残留不同历程"
      ],
      "tradeoffs": [
        "剥离改变不独自证明迁移"
      ],
      "evidence": "机理支持，需现场确认",
      "article_ids": [
        "atlas_coatdry",
        "atlas_interface",
        "coat_drying",
        "coat_adhesion"
      ],
      "control_points": [
        "控制分区温度、实际膜温、风量、湿度或溶剂负荷与停留时间，防止入口骤干和局部过热",
        "联查干燥前后透气增值、孔口形貌、剥离断口及残留，不以克重厚度正常排除孔道异常",
        "分开控制水分、工艺溶剂和基膜残留，规定取样密封、储存与复验条件"
      ],
      "failure_modes": [
        "涂层从基膜表面脱离，湿态或受热后可能失去局部约束。"
      ]
    },
    {
      "id": "coat_edge_024",
      "source": "coat_migration",
      "target": "coat_pore",
      "relation": "可能改变",
      "mechanism": "迁移后的粘结剂可能聚集在表面、颗粒间或基膜孔口，缩窄传输通道。厚度和克重未变时，透气与湿态电阻仍可能改变。",
      "conditions": [
        "材料分辨能力足够"
      ],
      "checks": [
        "截面与透气",
        "湿态传输"
      ],
      "tradeoffs": [
        "表面富集不必然导致全部堵孔"
      ],
      "evidence": "机理支持，需现场确认",
      "article_ids": [
        "atlas_coatdry",
        "coat_drying"
      ],
      "control_points": [
        "控制分区温度、实际膜温、风量、湿度或溶剂负荷与停留时间，防止入口骤干和局部过热",
        "联查干燥前后透气增值、孔口形貌、剥离断口及残留，不以克重厚度正常排除孔道异常",
        "分开控制水分、工艺溶剂和基膜残留，规定取样密封、储存与复验条件"
      ],
      "failure_modes": [
        "有效液体通路缩窄或不均，即使厚度克重正常，透气和湿态电阻也可能变差。"
      ]
    },
    {
      "id": "coat_edge_025",
      "source": "coat_drying",
      "target": "coat_residual",
      "relation": "控制候选因素",
      "mechanism": "干燥把水或工艺溶剂从涂层内部带走，膜面干燥并不保证内部残留已达要求。气流负荷、停留时间和后续再吸湿都影响最终结果。",
      "conditions": [
        "测量目标物与方法适配"
      ],
      "checks": [
        "密封取样",
        "残留与膜温对照"
      ],
      "tradeoffs": [
        "强化干燥同时增加热负荷"
      ],
      "evidence": "机理支持，需现场确认",
      "article_ids": [
        "atlas_coatdry",
        "coat_drying"
      ],
      "control_points": [
        "控制分区温度、实际膜温、风量、湿度或溶剂负荷与停留时间，防止入口骤干和局部过热",
        "联查干燥前后透气增值、孔口形貌、剥离断口及残留，不以克重厚度正常排除孔道异常",
        "分开控制水分、工艺溶剂和基膜残留，规定取样密封、储存与复验条件"
      ],
      "failure_modes": [
        "水分或工艺溶剂残留可能带入后续工序，影响界面反应及储存一致性。"
      ]
    },
    {
      "id": "coat_edge_026",
      "source": "coat_drying",
      "target": "coat_shrink",
      "relation": "改变热历史",
      "mechanism": "涂覆烘箱的热量会作用到PE骨架，使其应力释放或继续受拉。局部受热和张力不同，可改变尺寸稳定性和卷后平整度。",
      "conditions": [
        "前态膜与累计热历史明确"
      ],
      "checks": [
        "热收缩方向性",
        "受约束对照"
      ],
      "tradeoffs": [
        "残留下降可能伴随尺寸变化"
      ],
      "evidence": "机理支持，需现场确认",
      "article_ids": [
        "atlas_coatdry",
        "atlas_finishing",
        "coat_drying",
        "cell_failure"
      ],
      "control_points": [
        "控制分区温度、实际膜温、风量、湿度或溶剂负荷与停留时间，防止入口骤干和局部过热",
        "联查干燥前后透气增值、孔口形貌、剥离断口及残留，不以克重厚度正常排除孔道异常",
        "分开控制水分、工艺溶剂和基膜残留，规定取样密封、储存与复验条件"
      ],
      "failure_modes": [
        "涂层不能有效约束基膜，复合膜受热尺寸或平整度可能不稳定。"
      ]
    },
    {
      "id": "coat_edge_027",
      "source": "coat_interface",
      "target": "coat_peel",
      "relation": "影响",
      "mechanism": "若涂层与基膜的界面最弱，剥离裂纹会沿界面推进。要看断口在哪一侧，不能把所有剥离数值都解释成界面强度。",
      "conditions": [
        "角度速度背衬等一致"
      ],
      "checks": [
        "破坏面观察",
        "方法重复性"
      ],
      "tradeoffs": [
        "数值上升可能源于破坏位置改变"
      ],
      "evidence": "机理支持，需现场确认",
      "article_ids": [
        "atlas_interface",
        "coat_adhesion"
      ],
      "control_points": [
        "控制基膜润湿和表面洁净、粘结剂接触界面的机会以及干燥分布",
        "剥离试验统一配对材料、角度、速度和制样，记录破坏发生在哪一层",
        "按实际应用增加浸液、热压或受热后的界面复验，避免只控制干态数值"
      ],
      "failure_modes": [
        "剥离结果降低或离散扩大；需要按断口区分界面失效与涂层内部破坏。"
      ]
    },
    {
      "id": "coat_edge_028",
      "source": "coat_cohesion",
      "target": "coat_peel",
      "relation": "影响",
      "mechanism": "当涂层内部连接较弱，剥离可能在涂层内部断开并在两面留下残留。这时改善界面处理未必能解决低剥离结果。",
      "conditions": [
        "区分层内与界面残留"
      ],
      "checks": [
        "胶带及膜面观察",
        "深度分析"
      ],
      "tradeoffs": [
        "同名剥离值可代表不同对象"
      ],
      "evidence": "机理支持，需现场确认",
      "article_ids": [
        "atlas_interface",
        "coat_adhesion"
      ],
      "control_points": [
        "管理颗粒分散、粘结剂用量与分布，保持涂层内部连续连接",
        "剥离后识别两侧涂层残留及内部断裂，区分内聚破坏与界面脱离",
        "联查掉粉、弯折及湿态稳定性，验证改善是否增强了涂层内部连接"
      ],
      "failure_modes": [
        "剥离结果降低或离散扩大；需要按断口区分界面失效与涂层内部破坏。"
      ]
    },
    {
      "id": "coat_edge_029",
      "source": "coat_cohesion",
      "target": "coat_powder",
      "relation": "影响",
      "mechanism": "颗粒间连接不足时，后道摩擦和弯折会使颗粒脱落。掉粉也可能来自边部切割，需区分主体涂层内聚与切口损伤。",
      "conditions": [
        "摩擦和掉粉方法明确"
      ],
      "checks": [
        "掉落物成分",
        "表面前后形貌"
      ],
      "tradeoffs": [
        "界面剥离合格仍可能掉粉"
      ],
      "evidence": "机理支持，需现场确认",
      "article_ids": [
        "atlas_interface",
        "coat_adhesion"
      ],
      "control_points": [
        "明确配方中粘结剂、陶瓷与功能聚合物的作用，控制润湿、分布与干燥过程",
