Repository: lhzlhz380809337-cpu/separator-atlas

# Separator Atlas · 隔膜研析

**BUILT & CURATED BY 刘鸿志**<br>
QUALITY · CONTINUOUS IMPROVEMENT · 2026

这是一个保存在本机、可更换模型的隔膜质量分析工作台。第一版覆盖湿法 PE 基膜、陶瓷与聚合物涂覆，以及电芯加工、传输和失效的条件关系。它把通用知识、图谱、诊断步骤和评测题保存在可直接阅读的 Markdown / JSON 文件中。

## 打开使用

日常使用可双击根目录的 **隔膜研析.exe**，程序会隐藏启动本地知识服务，并以无地址栏的独立桌面窗口打开。关闭主窗口后可从 Windows 任务栏托盘再次打开；右键托盘图标选择“退出桌面版”即可结束。也可以双击 **启动桌面版.cmd** 进入同一桌面版本。

浏览器入口为 [start-workbench.ps1](start-workbench.ps1)，运行后打开 `http://127.0.0.1:8765/#home`。保留启动窗口；关闭窗口或按 Ctrl+C 会停止服务。桌面版与浏览器版共用同一套知识、图谱和本地服务，不会生成两份知识库；跨浏览器继续对话时可使用页面中的“保存进度”和“载入进度”。启动失败时窗口会保留提示。此电脑优先使用已具备的 Python，迁移到其他电脑需要 Python 3.10 或更新版本，无需安装第三方库。

完整环境要求、安装检查、端口调整和可选开发依赖见 [环境与依赖](docs/环境与依赖.md)。仓库提供标准的 `requirements.txt`；运行程序不依赖第三方 Python 包。`requirements-dev.txt` 仅用于重新生成桌面图标。

如果默认端口被占用，可在本目录运行 `python app/server.py --port 8766 --open`。网址随端口变化。程序只监听本机，未发布到互联网，也不作为多人共享服务器使用。

1. **星图对话**：首页同时展示知识球和问题对话。首轮先给出限长的整体分析路线，再一问一答推进排查；随时可整理结论，并选择继续深入分析。
2. **知识图谱**：进入即显示基膜、涂覆、电芯的全流程分区总图。点击节点突出直接上下游，右侧依次解释为什么有关联、由此要控制什么、控制不好会怎样。支持阶段筛选、节点搜索、缩放和返回总览。
3. **知识库**：按基膜、涂覆、电芯与分析方法阅读完整专题，搜索术语、指标或异常。四个页面共用深空蓝底色和顶部导航。
4. **模型与迁移**：可选配置模型和 Tavily 搜索服务。对话中的“分析材料”可查看并导出本轮完整模型材料；“导出对话”保存问答记录。

“知识投递”文件夹中的通用化 Markdown / TXT 会进入本地星图。正式知识包括 157 个概念节点和 73 篇正文，它们一起形成星球；核心工艺图谱有 294 条条件关系。展开“外部知识”并配置搜索后，真实取得的新来源会以流星飞入，标为当前会话的待核验资料。详细操作见 `docs/星图对话使用说明.md`。

当前对话默认保存在本浏览器，可关闭“本机记忆”。FTA 分析树展示当前路径和保留分支，可从此前问题换一个答案，软删除某个答案及其后续并恢复，也可总结到任一节点。保存进度默认生成可再次载入的 Markdown，正文含完整问答、FTA 分支及删除记录，文件末尾保留程序恢复数据；也可另存 JSON。详细交接记录可手工填写或由模型整理后核对。

0.5.1 在 0.5.0 的 FTA 存档能力之上，将分析树改为可平移、缩放和最大化的横向画布。节点只显示摘要；单击节点会打开详情，显示上一题的选择、本节点问题与选项，并可总结、建立另一条分支或软删除后续。规则与数据契约见 [动态检索与分析进度](docs/动态检索与分析进度.md)。

人工构造的试用问题不对应真实生产事件。离线模式输出候选排查材料；模型模式生成分析草案。两者均不能据此宣称现场根因已经确认。

## 已沉淀的内容

- 73 篇专题：原有 28 篇基础知识，加上独立 `知识图谱/` 文件夹的 45 篇详细机理、缺陷诊断方法与全流程说明。
- 157 个图谱节点、294 条有条件关系，含跨基膜、涂覆及电芯的接口关系。每条关系均有机理、质量控制点、验证方法和失控问题。
- 26 套诊断剧本，覆盖原有物性问题以及黑点、亮点、厚度不均、条纹、缩孔、损伤、皱折、粘连、开裂、脱层和点涂异常。
- 18 个人工构造的评测问题，包含错误前提、路线混用、信息不足和泄露指令。
- 公开文献与方法来源及其适用范围。部分研究只核验了公开摘要，已在来源索引中说明。

知识正文约 16.6 万字符，另含图谱、剧本和智能体规则；部分控制点会在相关章节重复出现，以便模型独立读取片段。这里的数量用于描述覆盖，不能代表科学验证程度或模型准确率。

## 文件怎么组织

| 位置 | 用途 |
|---|---|
| `knowledge/base/` | 材料、相分离、成型、拉伸、萃取、热定型、后处理、结构物性 |
| `knowledge/coating/` | 涂层、浆料、涂布、干燥、界面、洁净、电芯加工与性能 |
| `knowledge/foundation/` | 全流程、术语、公式及测量边界、缺陷定位、控制反应 |
| `knowledge/methods/` | 测量、分层、统计、因果、试验、PFMEA、知识治理 |
| `知识图谱/` | 全流程与详细关系的 Markdown，和基础知识一起进入星图、检索与导出 |
| `graph/` | 节点和作用关系；机理、控制点、失控问题、适用条件与验证 |
| `agent/` | 系统提示词、分析与对话协议、补查协议、诊断剧本 |
| `evals/` | 人工构造的测试题与验收准则 |
| `docs/` | 模型接入、知识维护、资料需求与验证说明 |
| `app/` | 本地程序与界面 |
| `requirements.txt` | 运行环境声明；当前无第三方运行依赖 |
| `requirements-dev.txt` | 可选开发依赖；普通使用无需安装 |
| `exports/` | 发布工具生成的独立程序包及知识包 |

原始资料目录不属于程序知识库。程序不会读取、网页展示、检索或打包原始资料。请通过“导出知识包”或 `exports/` 的发布包迁移，**不要把包含原始资料的整个工作文件夹直接分享**。

## 模型接入

支持 OpenAI 兼容 Chat Completions 和 OpenAI Responses 两种文本接口。输入服务商给出的地址、模型名和临时密钥；先测试连接，再分析。地址和模型名称可以保存，密钥不会写入页面持久化设置或知识包。

调用前先检查当前问题和材料包，只使用已获准的通用化输入。发送确认针对所填模型服务，更换地址或模型后需要重新确认。程序对常见联系方式、文件路径、文件名及敏感字段作发送前检查，但无法识别所有内部代码、配方或可识别的数据组合。

没有密钥仍可使用全部本地知识功能。迁移与详细限制见 `docs/模型接入与迁移.md`。本次没有使用真实服务密钥，不能声称所有服务商和模型已经实测兼容。

## 检查与维护

在本目录运行：

```text
python -m unittest discover -s tests -v
python tools/validate.py
python tools/evaluate.py
python tools/release.py
```

前三项分别检查程序、知识结构和本地检索回归。最后一项按明确清单生成发布包。它们不代替专业评审或模型实际答案评测。知识变更后，先校验，再刷新页面中的知识；发布清单应通过发布工具更新。

## 当前边界

这是一套可以使用并持续扩充的知识工作台，不能称为已覆盖所有产品、所有失效或全部现场经验。它没有连接产线、MES、实时数据或企业知识平台。只有明确开启并配置搜索时才会查询公开资料；不会自动把对话写成正式知识、修改控制计划、调机或放行。

知识和步骤能降低模型遗漏、混淆和无依据猜测，但不能保证较弱模型达到更强模型的分析水平。实际能力需通过合成题、专业盲评和经授权的通用化问题逐步评价。

## 案例规范与版本保存

后续知识按初始知识、知识图谱、现场经验教训、优秀专项、客诉 FTA 五类组织。案例整理和关联规则见：

- [案例报告转 Markdown 入库规范](正式案例库/_01_案例报告转Markdown入库规范.md)：三类模板、脱敏、证据状态、转换流程与审核要求。
- [五类知识关联与图谱维护规范](正式案例库/_02_五类知识关联与图谱维护规范.md)：关系机理、适用条件、证据关联、FTA 逻辑及后续接入约定。

`正式案例库/` 目前尚未接入自动加载，两份规范已区分现有能力和后续规划。日常自建知识仍通过 `知识投递/` 加载。

Git 仓库保存程序、通用知识、测试和维护规范。公司原始资料、自建笔记、实际案例、运行配置、密钥、日志及生成的导出包默认不纳入版本；正式案例库目前仅纳入上述两份规范。新增资料前先核对分享范围，不因仓库设为私有就自动将原始材料加入。

File: knowledge/coating/adhesion_states.md
# 剥离、粘接与掉粉：先明确失效发生在哪里

涂覆膜至少存在三类结合问题：涂层与基膜之间的界面结合，涂层内部颗粒和聚合物之间的内聚结合，以及隔膜与极片之间的粘接。剥离、掉粉和极片粘接试验各自施加不同载荷，不应合并为一个“附着力”指标。结果比较的第一步是确认被测对象和失效位置。

## 机理及干湿状态

粘结剂的分布、颗粒接触、前态膜表面状态及涂层缺陷影响载荷传递。浸入电解液后，聚合物可能发生溶胀、塑化或界面变化；热压又会改变接触面积、局部形貌和应力。干态剥离较高，不必然保证浸液后界面稳定。热压后的极片粘接也不能用未经热压的涂层剥离替代。

陶瓷复合隔膜的原始研究区分了涂层内部与涂层—基膜界面，并发现剥离方法及浸液状态影响结果。这直接支持“测量方法与失效部位一起记录”的原则。[原始研究](https://pubmed.ncbi.nlm.nih.gov/31457568/)

## 方法边界

剥离需明确角度、速度、试样宽度、背衬/胶带、贴合方式、预处理与测试面向。掉粉测试需定义摩擦或剥落载荷、接触材料、次数以及收集或光学评价方式。极片粘接需明确极片种类、表面状态、热压条件和干湿状态。剥离后的胶带、膜面和极片都值得观察：量值上升可能来自不同破坏位置，不能仅按数字判优。

多层结构需标明实际被剥开的界面。朝内/朝外是收卷方向描述，不能永久替代材料面的身份；分切、复卷或翻面可能改变朝向。建议使用可追踪的 A/B 面与材料层次标识，同时保留现场面向用词。

## 排查与验证

先排除方法变化，再用形貌观察划分界面脱离、层内破坏、聚合物拉伸或极片涂层转移。以同一前态膜比较浆料、干燥和熟化条件；对干态、浸液后及热压后分别建立对照，保证浸液时间、温度和电解液一致。若怀疑局部厚薄引起异常，应在同一位置关联面密度、截面与剥离结果。建议保留失效表面照片，使后续分析能复核量值代表什么。

## 反证、权衡与常见误判

剥离合格仍掉粉，可能是测试主要反映界面，而使用过程作用于表层颗粒；掉粉下降仍粘接差，可能是极片界面条件不同。若剥离波动与方法重复性同量级，应先处理测量系统。提高聚合物比例可能改善结合，也可能影响开放孔道、溶胀与成本。极片涂层转印增加不能自动称作粘接改善，因为它还涉及极片自身内聚强度。评价应以适用工况下结构完整与传输能力共同成立为目标。

File: knowledge/coating/cell_processing.md
# 电芯加工：热压、烘烤、注液与浸润

隔膜的应用性能发生在与极片、电解液和装配工况共同作用时。卷绕或叠片带来张力、接触与定位要求；热压影响界面贴合和孔结构；烘烤改变残留及热历史；注液与静置决定实际浸润。把这些工序连起来，才能解释为什么同一隔膜在不同电芯条件下表现不同。

## 条件链与作用机理

热压可能增加聚合物涂层与极片的接触，但压力、温度、时间和极片粗糙度共同作用，也可能改变隔膜厚度和孔道。烘烤能促进挥发物移除，但受热后的尺寸与界面状态需同时观察。注液后，电解液从可进入区域逐步浸润；毛细驱动、表面亲和、孔道连通、气体排出和装配压力共同影响速度。

原始浸润研究分别测量面内与贯穿方向，发现陶瓷涂覆对两个方向的影响可以不同。因此表面滴液铺展快，不能直接等同整层隔膜贯穿浸润快。[原始研究](https://www.sciencedirect.com/science/article/pii/S2352431620302029)

## 检测边界

接触角反映特定表面的液滴行为；吸液率反映特定时间和方法下的液体保留；面内爬液与贯穿浸润反映不同通路。测试应使用明确的液体体系，并记录温度、样品预处理和取样面。用水的润湿结果不能直接替代实际电解液。热压后粘接需与热压后透气、尺寸和湿态电阻联合评价，而不能仅看初始干膜。

小片自由状态热收缩、整卷烘烤和受约束电芯内的热响应也不同。对接客户工艺时，需要工序顺序、材料对象及边界条件，不必把客户专属设置写入通用图谱。只有在条件可比时，才讨论隔膜变更对加工时间或良率的影响。

## 排查与验证

注液困难先区分配液/注液设备、极片孔道、隔膜浸润和气体滞留。建立前处理—装配压力—浸润时间的受控对照，并用质量变化、浸润观察或合适电化学信号互证。热压后阻抗异常时，比较未热压与热压后的结构、粘接、传输；若烘烤后卷形或尺寸变化，追踪材料此前热历史。验证以同批极片和电解液为优先，避免把整套电芯材料同时变化归因于隔膜。

## 反证与多指标权衡

吸液率提高而注液效率未改善，可能是液体储存量与动态贯穿速度不一致。粘接增加而倍率变差，需考虑压实、孔道或其他电芯变量。若隔膜独立测试无差异而电芯结果不同，应继续查界面、装配与温度，不应强行建立隔膜因果。加工适配的目标是在贴合、形变、残留和离子传输之间取得满足应用条件的组合。

File: knowledge/coating/coating_uniformity.md
# 涂布与覆盖均匀性：从供液到局部结构

涂布的目标是把规定状态的浆料，以稳定的形态和分布转移到前态膜上。总面密度、涂层厚度、横向极差、纵向一致性及外观缺陷是互补指标。平均涂布量稳定时，仍可能存在局部漏涂、厚区、条纹或不均匀覆盖。因此，“平均合格”不足以证明每处涂层结构一致。

## 机理与适用条件

供液稳定性、浆料流变、前态膜表面状态、辊或涂布头几何、刮刀状态、膜张力和运行稳定性共同决定湿膜形态。具体作用随凹版、狭缝或其他涂布方式不同而变化。原始 PE 表面与经过涂覆的中间体表面不同；相同浆料在两者上的铺展和渗入行为不能预设一致。表面处理也可能改变界面化学，需要同时评估材料老化和涂层结合。

一项水系陶瓷涂层研究表明，调节 PE 表面的可润湿性可改变涂覆均匀性及界面结合；这支持把“前态膜表面状态”作为原因节点，而非直接套用该研究的处理方法。[原始研究](https://www.sciencedirect.com/science/article/pii/S0169433217322766)

## 检测边界与取样

横向极差只描述所取位置的差异，其大小受点位数和位置影响；纵向一致性同样依赖取样间隔。比较批次前需保持方法一致，并保留边部、中心和缺陷位置。面密度差分法依赖前态膜与成品样品的对应，若取样不对应，会把基膜差异计入涂层量。厚度测量还受接触压力、表面粗糙和可压缩性影响。

表面覆盖率需要明确定义：统计的是颗粒面积、聚合物接触区域还是连续膜面积。SEM 图不能只挑选最清晰视野；应使用固定取样方案，并结合低倍率外观或在线缺陷图谱。光学缺陷检测检出率取决于对比度、分辨能力和算法，未检出不等于无微观缺陷。

## 排查与验证

先按空间特征分组：固定横向位置的条纹、随时间变化的条带、周期重复缺陷和随机颗粒应进入不同排查路径。将缺陷坐标与浆料更换、供液波动、设备接触位置和生产事件对应，但事件先后只形成线索。验证时固定浆料及前态膜，对设备因素作受控比较，检查湿膜与干膜的变化，区分“涂上去时就不均匀”与“干燥后才发生不均匀”。

## 反证、权衡与误判

若湿膜稳定而干膜条纹出现，应优先考虑干燥和迁移；若涂层厚度变化而面密度不变，应检查孔隙、压缩状态和测量方法。减少涂层量可能改善透气，却可能降低覆盖连续性或粘接点密度；增加覆盖可能提高某种结合性能，但也可能改变浸润与传输。工艺优化需同时检查外观、层量、透气、剥离和客户加工表现，不能把所有波动都归为浆料粘度。

File: knowledge/coating/drying_migration.md
# 干燥：迁移、孔道、残留与膜的热历史

干燥同时完成液体移除和涂层结构形成。设定温度只是输入之一，膜面实际温度、风场、排风、湿膜厚度、线速及停留时间共同决定蒸发过程。烘房设定相同，不意味着膜的热历史或最终残留相同。对多次涂覆产品，还需累计前态膜经历的受热与张力过程。

## 机理与条件链

液体蒸发会改变局部固体浓度、颗粒接近方式和聚合物位置。液相流动、组分扩散与固定化速度竞争，可能形成厚度方向的分布差异。颗粒堆积与粘结剂位置共同影响孔道、表面覆盖和层间连接。与此同时，基膜可能发生尺寸变化或残余应力释放；干燥张力会影响这些变化的表现。

电极干燥研究讨论了蒸发与扩散竞争导致的粘结剂迁移，属于可供隔膜涂覆分析的类比机理。电极的厚度、颗粒及粘结剂体系不同，不能把其迁移方向、严重程度或干燥窗口直接移植到隔膜。[原始研究](https://arxiv.org/abs/1801.01580)

## 检测边界

水分检测应明确测到的物质、加热条件、样品前处理和暴露时间；总失重法不能自动区分水、溶剂与其他挥发物。对残留溶剂，需采用与目标物适配的方法。表面干燥不代表层内残留已达要求，离线样品吸湿又可能高估刚出烘房状态。残留比较必须统一取样和密封转运。

判断迁移不能只依靠剥离强度变化。可结合截面成分分析、表面/截面形貌、层内与界面失效位置、面密度及透气变化；仪器不能分辨组分时，应明确结论只是间接证据。测热收缩时记录温度、时间、方向及约束状态，不能用不同测试条件的数值直接排序。

## 排查与验证

若干燥调整后出现剥离下降或透气变化，先检查湿膜量和前态膜是否同时变化，再比较实际膜温与停留历史。可在保持最终残留可比的条件下，对不同干燥历程开展小范围验证，观察结构与界面是否不同；也可保持前段成膜条件，单独评估后段残留去除。所有试验先定义可接受的多指标范围，不能为了研究迁移而忽略产品放行条件。

## 反证、权衡与误判

残留降低而湿态粘接下降，可能说明热历史或结构变化带来额外影响；残留合格而涂层开裂，也需考虑收缩、张力及颗粒结合。若干燥历程改变却结构和性能无一致响应，应削弱迁移假设，转查浆料或界面。更强干燥可能提高脱除能力，同时增加膜热负荷；更缓和干燥可能改善某些结构，但增加停留时间或残留风险。“温度越高越干”和“越慢越好”均不是通用规律。

File: knowledge/coating/failure_thermal.md
# 失效、绝缘、异物与热安全：保留完整条件链

隔膜的基础功能是阻止正负极直接电子接触，同时允许离子经浸润孔道通过。局部薄弱、针孔、机械损伤或导电异物可能损害隔离，但从缺陷到短路、再到显著升温或热失控，中间存在接触方式、电阻、荷电状态、电芯化学体系和散热等条件。不能把某项隔膜物性直接等同电芯安全结论。

## 机械与电气失效路径

尖锐颗粒、毛刺或局部接触可能产生应力集中；受载后隔膜的变形与破坏由方向、温度、载荷速率和界面摩擦共同决定。穿刺试验描述规定探针和支撑条件下的响应，不能覆盖一切真实异物形状。击穿电压、电弱点和针孔检测也分别具有电极接触、扫描条件及检出能力边界。

机械完整性原始研究观察到不同变形/破坏模式，提示短路表现与损伤模式存在关联；这不能转化为“某个穿刺值对应某个电芯风险”的通用映射。[原始研究](https://pmc.ncbi.nlm.nih.gov/articles/PMC5007649/)

## 受热与闭孔边界

聚烯烃孔结构在升温中可能变化，闭孔与后续膜完整性需要分别评估。陶瓷骨架、粘结剂及界面可影响尺寸保持，但涂层失联、局部裂纹或基膜失去支撑仍可能改变隔离能力。自由状态热收缩较小不等于受约束、多材料电芯内没有局部失效。特定化学交联涂层研究支持界面结合对热稳定性的作用，但只验证了所用材料体系。[原始研究](https://www.sciencedirect.com/science/article/pii/S1385894722000092)

## 检测与排查

异物分析先记录位置、形状、组成、导电或磁响应及其是否接触电极，不能仅按元素含量给出短路结论。质量异常可从母卷与分切卷对应、缺陷坐标和设备接触点向上追溯。失效样品的拆解、切片和取样本身可能制造新损伤，应保留原始状态，并设置正常对照。热安全验证需由具备相应条件的实验体系执行，隔膜图谱只描述机理与证据要求，不提供未经评估的危险试验操作。

## 反证与多指标权衡

发现颗粒但未观察到短路，不代表颗粒无风险，也不代表能确认其为既有失效根因；需要接触和损伤证据。穿刺提高而电弱点增加，可能说明平均力学性能与局部缺陷不同步。热收缩改善而湿态界面变差，也不能直接判定综合可靠性提高。应同时考虑局部绝缘、机械完整性、热响应、层间结合和传输。

## 图谱表达规范

建议使用“异物或局部损伤—在受压/接触等条件下削弱隔离—可能形成局部电子通路—在电芯状态和散热条件共同作用下产生热风险”的链条。每段标出可观察证据和反证。区分潜在风险、已观察缺陷、已确认根因和电芯级验证结论，避免把相关性、单项合格或单项改善写成安全保证。

File: knowledge/coating/ionic_transport.md
# 从孔道到离子传输、阻抗、倍率与循环

液态电解液电芯中，隔膜的开放孔道被电解液浸润后提供离子传输路径。有效传输受厚度、可连通孔隙、曲折路径、实际浸润和受压状态影响；电解液电导率及温度同样重要。孔隙率相同并不意味着有效传输相同，涂覆后总孔隙的数量也不能替代贯穿通路的信息。

## 机理与限定

在给定面积、均匀结构和充分浸润等假设下，电阻与传输长度增加相关，与有效离子电导能力增加相反。实际复合膜可能具有分层、各向异性和局部未浸润，因此简单模型主要帮助提出方向，不能代替测量。离子传输限制可能增加极化，在高倍率、低温或较厚极片条件下更明显；容量和循环仍同时受正负极、电解液、充放电策略及温度控制影响。

阻抗法原始研究强调测试几何、接触和离子旁路等误差；受压隔膜研究进一步说明压力和温度能够改变有效传输。故比较前应先统一测量与受载条件。[阻抗测量研究](https://doi.org/10.1149/2.1141607JES)、[受压与温度研究](https://doi.org/10.1149/1945-7111/ade47b)

## 检测边界

Gurley 类透气时间反映气体通过的阻力，是孔道状态的间接指标；它不是电解液电导率。测电解液浸润隔膜电阻时，应明确液体、温度、面积、层数、夹紧或堆叠压力、浸润程度及拟合方法。层数叠加可帮助分离某些接触因素，也可能引入新的层间效应。不同定义的曲折度不可不加区分地混用。

电芯直流内阻和交流阻抗包含多个贡献，某一频段变化不能未经分析就指定为隔膜。倍率结果也需固定容量基准、温度、充放电和静置程序。循环比较应记录样本量和离散性，避免用一只表现较好的电芯证明材料改善。

## 排查与验证

建议按“方法一致性—浸润—独立隔膜电阻—装配受压—电芯响应”逐层验证。透气异常但湿态电阻正常时，检查气液测试条件差异与涂层润湿；湿态电阻异常时先排除未浸润、面积与接触问题，再查孔道和压实。电芯循环恶化时，结合倍率、阻抗随时间变化、拆解界面和其他材料状态，避免仅凭隔膜初始物性建立因果。

## 反证、权衡与误判

若降低隔膜独立电阻后电芯倍率无变化，可能说明限制位于极片、温度或电解液。若薄膜传输改善而局部绝缘裕度下降，需重新评价机械和缺陷风险。更多开放孔道可能改善传输，却不能自动保证尺寸或抗损伤能力。图谱应写“在一定条件下可能影响极化/倍率”，并把循环和安全保留为需要电芯证据的下游结果。

File: knowledge/coating/layer_architecture.md
# 涂层结构：材料、层次与功能如何对应

涂覆膜的设计单位是“基膜与各层共同构成的结构”。陶瓷、聚合物、混涂和多层是不同维度：陶瓷与聚合物描述材料功能，混涂描述同一层的组分组合，多层描述厚度方向的排列。它们可以同时存在。判断一个结构，需要分别记录基膜种类、两面的材料类别、各层顺序、连续或离散覆盖，以及实际朝向。单面和双面产品也不能仅按总涂层量互相替代。

## 作用机理与适用条件

陶瓷颗粒可形成耐热的无机骨架，但骨架能否保持完整，取决于颗粒接触、粘结剂结合、与基膜的界面连接及干燥后缺陷。颗粒本身耐热，不能证明复合膜整体在受热时仍连续。聚合物可能承担粘接、颗粒结合、润湿调节等功能，其行为受结晶、分子结构、电解液溶胀及温度影响。“聚合物含量增加”并不只有增强粘接一条作用路径，也可能改变孔道、压缩响应和面密度。

混涂中，各类颗粒和聚合物的分布决定局部功能；多层结构中，层间界面及加工先后顺序需要另外检查。离散覆盖可以保留部分开放区域，同时提供接触点；接触点是否有效，取决于尺寸、分布及热压后形貌。不能把连续涂层的质量控制方法原样套在岛状覆盖上。

公开的岛状 PVDF-HFP 研究展示了特定聚合物形态与电芯界面行为的关联；其结论适用于该材料和制备体系，不能当作全部聚合物涂层的通则。[原始研究](https://www.mdpi.com/2079-6412/8/12/437)

## 检测边界

总厚度和总面密度不能唯一确定每层结构。相同总量可能对应不同覆盖率、不同孔隙、不同局部厚区。表面 SEM 适合观察覆盖形态，截面观察用于判断层次与局部厚度；二者都存在取样代表性和制样影响。至少要把膜面、MD/TD、取样横向位置以及前态膜对应关系记录清楚。前态膜可以是已经经过一次涂覆的中间体，不能一律称作原始 PE 基膜。

## 排查与验证

建议建立“结构示意—表面形貌—截面—面密度—透气—粘接/剥离”的对应卡。发现涂层量相近而性能不同，先检查面向、覆盖形态和层间位置，再排查浆料分散与干燥历史。验证时尽量固定前态膜，只改变一个结构因素；无法固定时，要把前态膜厚度、透气及表面状态作为协变量。以下为工程验证建议，不代表已证实的产线因果。

## 反证、权衡与常见误判

若增加陶瓷层后热收缩改善而湿态剥离恶化，说明骨架约束和界面完整性可能不同步。若增加聚合物后粘接提高而贯穿浸润变慢，应核查覆盖闭合、溶胀或受压孔道变化。若不同结构的电芯表现相同，也可能是试验条件尚未放大差异。完整评价同时考虑尺寸稳定、层间完整性、离子传输、面密度和加工适配，不能以一个最好指标确定全部用途。

File: knowledge/coating/slitting_storage.md
# 涂覆后分切、收卷、储运与洁净度

分切和储运会改变交付状态，即使前一道涂覆母卷物性稳定，也仍需关注切边、张力、接触、卷形、吸湿和异物。这里的质量链是“加工接触与环境—局部损伤或污染—客户使用状态”。它既包含隔膜自身掉粉，也包含刀具、管芯、包装和设备带来的外来物，不能只统计一个总颗粒数。

## 机理与条件

切刀状态、支撑与张力影响切边及局部应力；收卷压力和张力分布影响卷形、接触压实和层间摩擦。不同涂层的耐摩擦、可压缩性与表面粘性不同，同样收卷条件未必得到相同状态。静电可参与吸附与搬运微粒，但带电读数本身不能证明污染量或污染来源。含水状态还受空气暴露、包装阻隔和开封历史影响。

机械失效研究显示，隔膜损伤模式取决于受力与接触条件。该研究支持保留局部损伤路径，但不提供分切刀具或张力的通用设置。[原始研究](https://pmc.ncbi.nlm.nih.gov/articles/PMC5007649/)

## 检测边界

外观、边缘显微观察、卷端面、尺寸、静电、掉粉、异物和水分应按问题组合使用。空气粒子计数描述环境悬浮颗粒，不直接等于膜面颗粒；磁性物捕集偏向可磁响应物质，不能覆盖全部金属或非金属异物。元素分析能提示组成，但不能单独证明来源。需把异物形貌、位置、尺寸分布、可能接触材料与工序事件结合。

包装完整不等于内部一直处于相同湿度。比较水分时应记录取样、开封、暴露和密封转运；比较卷形时保留母卷与分切卷对应关系以及横向位置。外观检验应包含局部边缘及卷头卷尾，不用卷中一处的正常结果替代整卷评价。

## 排查与验证

发现客户加工掉粉或异物，先区分进入分切前已存在、分切产生和储运后引入。用过程前后同位置样品、设备接触点收集和空白对照建立来源线索。更换刀具或清洁后问题消失是线索，还需观察持续性并排除同时更换的材料。对储运问题，可在受控条件下比较包装、时间和开封暴露，但不得以加速条件直接替代实际保质期结论。

## 反证、权衡与误判

若环境洁净度改善而膜面异物不变，应转查接触磨耗、上游夹带或包装。若静电降低但污染仍在，说明静电并非唯一原因。增加收卷紧度可能改善某些卷形，同时增加压实、擦伤或放卷困难；减少摩擦可能改变定位稳定性。持续改善需检查交付后的放卷、卷绕/叠片和贴合表现，避免只把卷端面美观作为终点。以上是排查框架，具体风险取决于材料、设备和客户工况。

File: knowledge/coating/slurry_rheology.md
# 浆料：分散、流变与使用稳定性

浆料是涂层结构的前身。固含量描述固体所占比例，粘度描述特定测试条件下的流动阻力，粒径分布描述测试所识别颗粒或团聚体的尺度。三者分别回答不同问题。浆料在储罐、管路、过滤器和涂布区域经历不同剪切与停留时间，因此出料时的一个粘度值不能代表整个使用过程。

## 作用机理与条件

粉体表面与分散剂、粘结剂、液体介质之间的相互作用，会影响团聚和网络结构。投料顺序、润湿过程、分散能量、温升及加料速度可能改变这些相互作用。分散不足可能保留团聚体；过度处理也可能引入升温、气泡、聚合物变化或设备磨耗，必须由实际材料验证。静置后的沉降、上清和凝聚会使上机浆料组成随时间变化。

研究者在相同陶瓷浆料组成下改变混合顺序，观察到成膜性能差异。这说明配方相同不等于浆料状态相同，但该结果不能直接给出其他体系的最佳投料顺序。[原始研究](https://www.mdpi.com/2313-0105/8/7/64)

## 检测应覆盖什么

流变测量需注明温度、仪器、剪切条件、预处理和读数时间。若浆料具有剪切变稀或触变性，宜比较流动曲线、升降剪切后的恢复，而非只比较单点。粒径测试需保留分散介质和预处理条件，避免超声把实际工况中的团聚体打散后误判稳定。固含、水分或溶剂组成、沉降状态、过滤前后差异、气泡及储存时间宜关联记录。

过滤器能拦截超过其有效截留范围的物质，但不能自动解决细小团聚、重新凝聚或气泡问题。过滤压差变化也可能来自使用时间、流量或材料负载，不能单独判定粉体异常。取样应覆盖罐体或循环状态的代表位置，避免只测表层或过滤后的“最好样品”。

## 排查与验证

涂布条纹或颗粒缺陷出现时，沿“粉体来料—投料分散—静置/循环—过滤—涂布头”保留对应样。先确认缺陷是否为颗粒、气泡或涂布流动现象，再比较上机时与异常时浆料状态。对储存稳定性，应模拟实际停留、循环和停机重启，不仅观察静置瓶。试验应记录浆料年龄、环境、固含、流变和成膜结果，避免把时间漂移误认为某个单独工艺参数的作用。

## 反证与多指标权衡

低粘度并不必然改善涂布：它可能降低供液阻力，也可能削弱抗沉降或改变流平。粒径降低而针孔未改善，应考虑气泡、基膜润湿和异物；粘度一致但面密度持续漂移，应核查固含、供液和温度。提高粘结剂可能改变流变与干膜孔道；增加分散处理应同时检查磨耗异物和材料稳定性。上述排查是工程假设，需通过材料与工艺匹配试验确认，不提供通用调机阈值。
